Repository: GabrielGreenstein01/polymer_gnn

# Antimicrobial GNN:

To set up the environment to run this reposity run:
```
conda env create -f environment.yml
conda activate GLAMOUR
```

Alternatively, to set up this environment on a server :

```
chmod +x setup_glamour.sh
./setup_glamour.sh

```
To train the models, follow ```train_example.ipynb```. To run inference, follow ```inference_example.ipynb```.

File: data_preprocessing/polymer_data/polymer_db.csv
poly_ID,monomers,mon_SMILES,mon_class_wt_%,mon_mol_distribution,DP,MIC_ecoli
1,"['Tma', 'Ni', 'Mo']","['C[N+](C)(C)CCCNC(=O)C=C', 'CC(C)NC(=O)C=C', 'C=CC(=O)N1CCOCC1']","[59.1, 30.7, 10.2]","[0.4542123849646637, 0.43100113585911337, 0.11478647917622276]",70,>512
2,"['Tma', 'Ni', 'Mep']","['C[N+](C)(C)CCCNC(=O)C=C', 'CC(C)NC(=O)C=C', 'COCCCNC(=O)C=C']","[59.1, 30.7, 10.2]","[0.4549454859354751, 0.43169677376239013, 0.11335774030213468]",70,>512
3,"['Tma', 'Phe', 'Mo']","['C[N+](C)(C)CCCNC(=O)C=C', 'C=CC(=O)Nc1ccccc1', 'C=CC(=O)N1CCOCC1']","[59.1, 30.7, 10.2]","[0.5044570496588803, 0.368058869011033, 0.12748408133008668]",70,256
4,"['Tma', 'Phe', 'Mep']","['C[N+](C)(C)CCCNC(=O)C=C', 'C=CC(=O)Nc1ccccc1', 'COCCCNC(=O)C=C']","[59.1, 30.7, 10.2]","[0.5053614730538734, 0.3687187488800791, 0.1259197780660476]",70,256
5,"['Tma', 'Do', 'Mo']","['C[N+](C)(C)CCCNC(=O)C=C', 'CCCCCCCCCCCCNC(=O)C=C', 'C=CC(=O)N1CCOCC1']","[59.1, 30.7, 10.2]","[0.5878058277488345, 0.2636465684428655, 0.14854760380830015]",70,128
6,"['Tma', 'Do', 'Mep']","['C[N+](C)(C)CCCNC(=O)C=C', 'CCCCCCCCCCCCNC(=O)C=C', 'COCCCNC(=O)C=C']","[59.1, 30.7, 10.2]","[0.5890341712713527, 0.2641975132264877, 0.1467683155021596]",70,128
7,"['Tma', 'Ni', 'Mo']","['C[N+](C)(C)CCCNC(=O)C=C', 'CC(C)NC(=O)C=C', 'C=CC(=O)N1CCOCC1']","[82.7, 13.0, 4.3]","[0.7335234220883662, 0.21063007227554228, 0.05584650563609155]",70,>512
8,"['Tma', 'Ni', 'Mep']","['C[N+](C)(C)CCCNC(=O)C=C', 'CC(C)NC(=O)C=C', 'COCCCNC(=O)C=C']","[82.7, 13.0, 4.3]","[0.7340989472357222, 0.2107953333970466, 0.055105719367231194]",70,>512
9,"['Tma', 'Phe', 'Mo']","['C[N+](C)(C)CCCNC(=O)C=C', 'C=CC(=O)Nc1ccccc1', 'C=CC(=O)N1CCOCC1']","[82.7, 13.0, 4.3]","[0.771054659625125, 0.17024140932398385, 0.05870393105089118]",70,>512
10,"['Tma', 'Phe', 'Mep']","['C[N+](C)(C)CCCNC(=O)C=C', 'C=CC(=O)Nc1ccccc1', 'COCCCNC(=O)C=C']","[82.7, 13.0, 4.3]","[0.77169061127758, 0.17038182129637044, 0.057927567426049716]",70,>512
11,"['Tma', 'Do', 'Mo']","['C[N+](C)(C)CCCNC(=O)C=C', 'CCCCCCCCCCCCNC(=O)C=C', 'C=CC(=O)N1CCOCC1']","[82.7, 13.0, 4.3]","[0.8251748414307326, 0.1120008096186611, 0.06282434895060626]",70,256-512
12,"['Tma', 'Do', 'Mep']","['C[N+](C)(C)CCCNC(=O)C=C', 'CCCCCCCCCCCCNC(=O)C=C', 'COCCCNC(=O)C=C']","[82.7, 13.0, 4.3]","[0.8259032429910733, 0.11209967541096302, 0.06199708159796359]",70,256
13,"['Tma', 'Ni', 'Mo']","['C[N+](C)(C)CCCNC(=O)C=C', 'CC(C)NC(=O)C=C', 'C=CC(=O)N1CCOCC1']","[59.1, 30.7, 10.2]","[0.4542123849646637, 0.43100113585911337, 0.11478647917622276]",115,>512
14,"['Tma', 'Ni', 'Mep']","['C[N+](C)(C)CCCNC(=O)C=C', 'CC(C)NC(=O)C=C', 'COCCCNC(=O)C=C']","[59.1, 30.7, 10.2]","[0.4549454859354751, 0.43169677376239013, 0.11335774030213468]",115,>512
15,"['Tma', 'Phe', 'Mo']","['C[N+](C)(C)CCCNC(=O)C=C', 'C=CC(=O)Nc1ccccc1', 'C=CC(=O)N1CCOCC1']","[59.1, 30.7, 10.2]","[0.5044570496588803, 0.368058869011033, 0.12748408133008668]",115,256-512
16,"['Tma', 'Phe', 'Mep']","['C[N+](C)(C)CCCNC(=O)C=C', 'C=CC(=O)Nc1ccccc1', 'COCCCNC(=O)C=C']","[59.1, 30.7, 10.2]","[0.5053614730538734, 0.3687187488800791, 0.1259197780660476]",115,256
17,"['Tma', 'Do', 'Mo']","['C[N+](C)(C)CCCNC(=O)C=C', 'CCCCCCCCCCCCNC(=O)C=C', 'C=CC(=O)N1CCOCC1']","[59.1, 30.7, 10.2]","[0.5878058277488345, 0.2636465684428655, 0.14854760380830015]",115,128
18,"['Tma', 'Do', 'Mep']","['C[N+](C)(C)CCCNC(=O)C=C', 'CCCCCCCCCCCCNC(=O)C=C', 'COCCCNC(=O)C=C']","[59.1, 30.7, 10.2]","[0.5890341712713527, 0.2641975132264877, 0.1467683155021596]",115,128
19,"['Tma', 'Bam', 'Mep']","['C[N+](C)(C)CCCNC(=O)C=C', 'CCCCNC(=O)C=C', 'COCCCNC(=O)C=C']","[59.1, 30.7, 10.2]","[0.4776777673797556, 0.4033003410382325, 0.11902189158201187]",70,>512
20,"['Tma', 'Bmam', 'Mep']","['C[N+](C)(C)CCCNC(=O)C=C', 'CCCCOCNC(=O)C=C', 'COCCCNC(=O)C=C']","[59.1, 30.7, 10.2]","[0.5175485588976436, 0.3534950343525946, 0.12895640674976175]",70,256
21,"['Tma', 'Tmb', 'Mep']","['C[N+](C)(C)CCCNC(=O)C=C', 'CC(C)(C)CC(C)(C)NC(=O)C=C', 'COCCCNC(=O)C=C']","[59.1, 30.7, 10.2]","[0.5449589958950783, 0.31925480061075623, 0.13578620349416537]",70,64
22,"['Tma', 'Oct', 'Mep']","['C[N+](C)(C)CCCNC(=O)C=C', 'CCCCCCCCNC(=O)C=C', 'COCCCNC(=O)C=C']","[59.1, 30.7, 10.2]","[0.5449589958950783, 0.31925480061075623, 0.13578620349416537]",70,128-256
23,"['Tma', 'Olam', 'Mep']","['C[N+](C)(C)CCCNC(=O)C=C', 'CCCCCCCC/C=C\\CCCCCCCCNC(=O)C(=C)', 'COCCCNC(=O)C=C']","[59.1, 30.7, 10.2]","[0.6315666917027046, 0.21106726063929626, 0.15736604765799914]",70,128
24,"['Tma', 'Do']","['C[N+](C)(C)CCCNC(=O)C=C', 'CCCCCCCCCCCCNC(=O)C=C']","[75.0, 0.0, 25.0]","[0.77650798, 0.22349202]",70,64
25,"['Aeg', 'Mo', 'Olam']","['[Cl-].NC(=[NH2+])NCCNC(=O)C=C', 'C=CC(=O)N1CCOCC1', 'CCCCCCCC/C=C\\CCCCCCCCNC(=O)C(=C)']","[10.0, 60.0, 30.0]","[0.09101843, 0.74525889, 0.16372269]",70,>512
26,"['Tma', 'Ni', 'Phe']","['C[N+](C)(C)CCCNC(=O)C=C', 'CC(C)NC(=O)C=C', 'C=CC(=O)Nc1ccccc1']","[55.0, 0.0, 45.0]","[0.42715473, 0.35467542, 0.21816985]",70,>512
27,"['Tma', 'Bam', 'Oct']","['C[N+](C)(C)CCCNC(=O)C=C', 'CCCCOCNC(=O)C=C', 'CCCCCCCCNC(=O)C=C']","[55.0, 0.0, 45.0]","[0.43771601, 0.51740712, 0.04487686]",70,32
28,"['Tma', 'Mo', 'Phe', 'Oct']","['C[N+](C)(C)CCCNC(=O)C=C', 'C=CC(=O)N1CCOCC1', 'C=CC(=O)Nc1ccccc1', 'CCCCCCCCNC(=O)C=C']","[17.0, 55.0, 28.0]","[0.12548129, 0.5944452, 0.23845152, 0.04162198]",70,>512
29,"['Tma', 'Aeg', 'Phe', 'Olam']","['C[N+](C)(C)CCCNC(=O)C=C', '[Cl-].NC(=[NH2+])NCCNC(=O)C=C', 'C=CC(=O)Nc1ccccc1', 'CCCCCCCC/C=C\\CCCCCCCCNC(=O)C(=C)']","[55.0, 0.0, 45.0]","[0.45042781, 0.10740022, 0.28118029, 0.16099169]",70,128
30,"['Tma', 'Aeg', 'Ni', 'Tmb']","['C[N+](C)(C)CCCNC(=O)C=C', '[Cl-].NC(=[NH2+])NCCNC(=O)C=C', 'CC(C)NC(=O)C=C', 'CC(C)(C)CC(C)(C)NC(=O)C=C']","[55.0, 0.0, 45.0]","[0.26581183, 0.16297791, 0.48555995, 0.08565032]",70,64
31,"['Tma', 'Mo', 'Phe', 'Olam']","['C[N+](C)(C)CCCNC(=O)C=C', 'C=CC(=O)N1CCOCC1', 'C=CC(=O)Nc1ccccc1', 'CCCCCCCC/C=C\\CCCCCCCCNC(=O)C(=C)']","[35.0, 20.0, 45.0]","[0.29196197, 0.24429091, 0.4100799, 0.05366721]",70,128
32,"['Tma', 'Aeg', 'Mo', 'Tmb']","['C[N+](C)(C)CCCNC(=O)C=C', '[Cl-].NC(=[NH2+])NCCNC(=O)C=C', 'C=CC(=O)N1CCOCC1', 'CC(C)(C)CC(C)(C)NC(=O)C=C']","[55.0, 37.0, 8.0]","[0.3181497, 0.15271768, 0.45359547, 0.07553715]",70,256
33,"['Tma', 'Aeg', 'Mo', 'Ni', 'Olam']","['C[N+](C)(C)CCCNC(=O)C=C', '[Cl-].NC(=[NH2+])NCCNC(=O)C=C', 'C=CC(=O)N1CCOCC1', 'CC(C)NC(=O)C=C', 'CCCCCCCC/C=C\\CCCCCCCCNC(=O)C(=C)']","[50.0, 5.0, 45.0]","[0.26930237, 0.19263775, 0.06572158, 0.32795742, 0.14438088]",70,128
34,"['Tma', 'Do']","['C[N+](C)(C)CCCNC(=O)C=C', 'CCCCCCCCCCCCNC(=O)C=C']","[90.0, 0.0, 10.0]","[0.91245961, 0.08754039]",70,256
35,"['Tma', 'Phe', 'Do']","['C[N+](C)(C)CCCNC(=O)C=C', 'C=CC(=O)Nc1ccccc1', 'CCCCCCCCCCCCNC(=O)C=C']","[80.0, 0.0, 20.0]","[0.75911596, 0.19991786, 0.04096618]",70,256
36,"['Tma', 'Aeg', 'Phe', 'Olam']","['C[N+](C)(C)CCCNC(=O)C=C', '[Cl-].NC(=[NH2+])NCCNC(=O)C=C', 'C=CC(=O)Nc1ccccc1', 'CCCCCCCC/C=C\\CCCCCCCCNC(=O)C(=C)']","[90.0, 0.0, 10.0]","[0.84489248, 0.05332674, 0.06980632, 0.03197446]",70,128
37,"['Tma', 'Mep', 'Ni', 'Do']","['C[N+](C)(C)CCCNC(=O)C=C', 'C=CC(=O)NCCCOC', 'CC(C)NC(=O)C=C', 'CCCCCCCCCCCCNC(=O)C=C']","[70.0, 5.0, 25.0]","[0.59286915, 0.06113782, 0.30942782, 0.03656522]",70,256
38,"['Tma', 'Mo', 'Phe', 'Olam']","['C[N+](C)(C)CCCNC(=O)C=C', 'C=CC(=O)N1CCOCC1', 'C=CC(=O)Nc1ccccc1', 'CCCCCCCC/C=C\\CCCCCCCCNC(=O)C(=C)']","[60.0, 15.0, 25.0]","[0.52969823, 0.19390437, 0.24799873, 0.02839867]",70,128
39,"['Tma', 'Mo', 'Phe', 'Do']","['C[N+](C)(C)CCCNC(=O)C=C', 'C=CC(=O)N1CCOCC1', 'C=CC(=O)Nc1ccccc1', 'CCCCCCCCCCCCNC(=O)C=C']","[40.0, 50.0, 10.0]","[0.32114784, 0.58780609, 0.05638417, 0.0346619]",70,>512
40,"['Tma', 'Aeg', 'Oct', 'Tmb']","['C[N+](C)(C)CCCNC(=O)C=C', '[Cl-].NC(=[NH2+])NCCNC(=O)C=C', 'CCCCCCCCNC(=O)C=C', 'CC(C)(C)CC(C)(C)NC(=O)C=C']","[80.0, 0.0, 20.0]","[0.67773417, 0.10388523, 0.16378545, 0.05459515]",70,128-256
41,"['Tma', 'Mo', 'Mep', 'Do', 'Bam']","['C[N+](C)(C)CCCNC(=O)C=C', 'C=CC(=O)N1CCOCC1', 'C=CC(=O)NCCCOC', 'CCCCCCCCCCCCNC(=O)C=C', 'CCCCOCNC(=O)C=C']","[65.0, 25.0, 10.0]","[0.57043705, 0.2570061, 0.06334955, 0.037888, 0.07131929]",70,256
42,"['Tma', 'Aeg', 'Mo', 'Phe', 'Bam']","['C[N+](C)(C)CCCNC(=O)C=C', '[Cl-].NC(=[NH2+])NCCNC(=O)C=C', 'C=CC(=O)N1CCOCC1', 'C=CC(=O)Nc1ccccc1', 'CCCCOCNC(=O)C=C']","[30.0, 25.0, 45.0]","[0.18274854, 0.03921718, 0.26759191, 0.15400944, 0.35643293]",70,512
43,"['Tma', 'Mep', 'Phe', 'Olam', 'Bmam']","['C[N+](C)(C)CCCNC(=O)C=C', 'C=CC(=O)NCCCOC', 'C=CC(=O)Nc1ccccc1', 'CCCCCCCC/C=C\\CCCCCCCCNC(=O)C(=C)', 'C=CC(=O)NCCCC']","[70.0, 5.0, 25.0]","[0.67422068, 0.06952695, 0.06764197, 0.06196619, 0.12664421]",70,64
